Repository: Prototipxyz/ppm-toolbox

# PPM Toolbox

Knowledge base, architecture decisions, and AI context files for the **PPM** manufacturing SaaS platform.

## Structure

```
CLAUDE.md                    ← AI context file (auto-regenerated from kb/)
kb/
  vision.md                  ← Product vision, problem, target market
  architecture.md            ← Stack, integrations, build workflow
  entities.md                ← Data model, all tables
  permissions.md             ← Roles, org types, permissions matrix
  workflows.md               ← Core workflows WF-01 to WF-09
  features.md                ← Feature specs
  users.md                   ← User journeys per role
  decisions.md               ← All D-numbered decisions
  open_questions.md          ← Resolved and open questions
  tooling_strategy.md        ← Tool roles, MCP/skills/token strategy
  stirg_document_brand.md    ← Stirg document brand spec
scripts/
  generate_claude_md.py      ← Regenerates CLAUDE.md from KB
.github/workflows/
  regenerate-claude-md.yml   ← Auto-runs generate_claude_md.py on KB changes
```

## How to Update the KB

1. Edit any file in `kb/`
2. Commit and push
3. GitHub Action auto-runs `generate_claude_md.py` and updates `CLAUDE.md`
4. Next Claude Code session picks up the changes automatically

## How to Add a Decision at End of Chat

Claude generates a precise patch at end of session. Apply it:
```bash

# Edit the relevant kb/ file

# Commit
git add kb/decisions.md
git commit -m "kb: add D-99 ..."
git push
```

## Tech Stack
Next.js 14+ · TypeScript · Tailwind CSS · shadcn/ui · Supabase (PostgreSQL + Auth + Storage) · Vercel · Claude Code · Groq

File: kb/weld_rate_table.json
{
  "version": "1.0.0",
  "generated": "2026-07-01",
  "description": "Stirg weld rate table — travel speeds from confirmed WPS RP documents. PLACEHOLDER entries flagged; calibrate from real job data (D-195 convention).",
  "arc_on_efficiency_note": "arc_on_efficiency_pct is a default starting point per process. Override per job in Estimator UI based on assembly complexity.",
  "deposition_note": "deposition_g_per_m calculated as: π(d/2)² × wire_feed_mm_per_min × density(7.85g/cm³) / speed_cm_per_min × 100. TIG entries omitted (hand-fed rod, not metered).",
  "entry_count": 14,
  "confirmed_count": 9,
  "placeholder_count": 5,
  "entries": [
    {
      "id": "AL-TIG-FW-SM-PB",
      "material_group": "Al-5754",
      "material_spec": "EN AW 5754 H22 / AlMg3",
      "joint_type": "FW",
      "throat_class": "small",
      "throat_note": "a2–a3 (leg 2–4mm)",
      "process": 141,
      "process_name": "TIG",
      "position": "PB",
      "speed_cm_min": 5.5,
      "speed_range": "5–6",
      "passes": 1,
      "wire_dia_mm": 2.4,
      "wire_feed_m_min": null,
      "deposition_g_per_m": null,
      "filler": "AlMg5 / EN ISO 18273 AL 5356",
      "gas": "I1 (100% Ar)",
      "gas_flow_l_min": "12±2",
      "arc_on_efficiency_pct": 35,
      "confirmed": true,
      "source_wps": "RP 47/22",
      "notes": "Confirmed. TIG rod hand-fed; deposition not metered."
    },
    {
      "id": "AL-TIG-FW-SM-PA",
      "material_group": "Al-5754",
      "material_spec": "EN AW 5754 H22 / AlMg3",
      "joint_type": "FW",
      "throat_class": "small",
      "throat_note": "a2–a3 (leg 2–4mm)",
      "process": 141,
      "process_name": "TIG",
      "position": "PA",
      "speed_cm_min": 6.5,
      "speed_range": "6–7",
      "passes": 1,
      "wire_dia_mm": 2.4,
      "wire_feed_m_min": null,
      "deposition_g_per_m": null,
      "filler": "AlMg5 / EN ISO 18273 AL 5356",
      "gas": "I1 (100% Ar)",
      "gas_flow_l_min": "12±2",
      "arc_on_efficiency_pct": 35,
      "confirmed": false,
      "source_wps": "Derived from RP 47/22 PB + 15% PA factor",
      "notes": "PLACEHOLDER — PA estimated from PB value. Calibrate with real measurement."
    },
    {
      "id": "AL-TIG-FW-MD-PB",
      "material_group": "Al-5754",
      "material_spec": "EN AW 5754 H22 / AlMg3",
      "joint_type": "FW",
      "throat_class": "medium",
      "throat_note": "a4–a5 (leg 5–7mm)",
      "process": 141,
      "process_name": "TIG",
      "position": "PB",
      "speed_cm_min": 4.0,
      "speed_range": "3.5–4.5",
      "passes": 2,
      "wire_dia_mm": 2.4,
      "wire_feed_m_min": null,
      "deposition_g_per_m": null,
      "filler": "AlMg5 / EN ISO 18273 AL 5356",
      "gas": "I1 (100% Ar)",
      "gas_flow_l_min": "12±2",
      "arc_on_efficiency_pct": 35,
      "confirmed": false,
      "source_wps": "Reference estimate",
      "notes": "PLACEHOLDER — larger throat requires multi-pass. Calibrate from job data."
    },
    {
      "id": "AL-TIG-BW-PB",
      "material_group": "Al-5754",
      "material_spec": "EN AW 5754 H22 / AlMg3",
      "joint_type": "BW",
      "throat_class": "—",
      "throat_note": "full penetration",
      "process": 141,
      "process_name": "TIG",
      "position": "PB",
      "speed_cm_min": 8.0,
      "speed_range": "7–9",
      "passes": 1,
      "wire_dia_mm": 2.4,
      "wire_feed_m_min": null,
      "deposition_g_per_m": null,
      "filler": "AlMg5 / EN ISO 18273 AL 5356",
      "gas": "I1 (100% Ar)",
      "gas_flow_l_min": "12±2",
      "arc_on_efficiency_pct": 35,
      "confirmed": false,
      "source_wps": "Reference estimate",
      "notes": "PLACEHOLDER — no RP file with TIG BW Al confirmed speed. Calibrate."
    },
    {
      "id": "AL-MIG-BW-PB",
      "material_group": "Al-5754",
      "material_spec": "EN AW 5754 H22 / AlMg3",
      "joint_type": "BW",
      "throat_class": "—",
      "throat_note": "full penetration, 4+4mm",
      "process": 131,
      "process_name": "MIG",
      "position": "PB",
      "speed_cm_min": 30,
      "speed_range": "30",
      "passes": 1,
      "wire_dia_mm": 1.2,
      "wire_feed_m_min": null,
      "deposition_g_per_m": null,
      "filler": "AlMg5 / EN ISO 18273 AL 5356",
      "gas": "I1 (100% Ar)",
      "gas_flow_l_min": "12±2",
      "arc_on_efficiency_pct": 45,
      "confirmed": true,
      "source_wps": "RP 50/22",
      "notes": "Confirmed. Wire feed not recorded on this RP; deposition not computed."
    },
    {
      "id": "AL-MIG-FW-SM-PB",
      "material_group": "Al-5754",
      "material_spec": "EN AW 5754 H22 / AlMg3",
      "joint_type": "FW",
      "throat_class": "small",
      "throat_note": "a2–a3 (leg 2–4mm)",
      "process": 131,
      "process_name": "MIG",
      "position": "PB",
      "speed_cm_min": 40,
      "speed_range": "35–45",
      "passes": 1,
      "wire_dia_mm": 1.2,
      "wire_feed_m_min": null,
      "deposition_g_per_m": null,
      "filler": "AlMg5 / EN ISO 18273 AL 5356",
      "gas": "I1 (100% Ar)",
      "gas_flow_l_min": "12±2",
      "arc_on_efficiency_pct": 45,
      "confirmed": false,
      "source_wps": "Reference estimate",
      "notes": "PLACEHOLDER — no MIG FW RP confirmed. Derived from MIG BW anchor + reference."
    },
    {
      "id": "SS304-TIG-FW-SM-PB",
      "material_group": "SS-304",
      "material_spec": "X5CrNi18-10 / 1.4301",
      "joint_type": "FW",
      "throat_class": "small",
      "throat_note": "a2–a3 (≥2mm plate)",
      "process": 141,
      "process_name": "TIG",
      "position": "PB",
      "speed_cm_min": 6.75,
      "speed_range": "6–7.5",
      "passes": 1,
      "wire_dia_mm": 2.0,
      "wire_feed_m_min": null,
      "deposition_g_per_m": null,
      "filler": "W 19 9 LSi / EN ISO 14343-A",
      "gas": "I1 (100% Ar)",
      "gas_flow_l_min": "8–10",
      "arc_on_efficiency_pct": 35,
      "confirmed": true,
      "source_wps": "RP 22/15",
      "notes": "Confirmed. TIG rod hand-fed; deposition not metered."
    },
    {
      "id": "SS304-MAG-FW-SM-PB",
      "material_group": "SS-304",
      "material_spec": "X5CrNi18-10 / 1.4301",
      "joint_type": "FW",
      "throat_class": "small",
      "throat_note": "z2 (leg 2mm, 2+2mm plate)",
      "process": 135,
      "process_name": "MAG",
      "position": "PB",
      "speed_cm_min": 65,
      "speed_range": "65",
      "passes": 1,
      "wire_dia_mm": 1.0,
      "wire_feed_m_min": 1.8,
      "deposition_g_per_m": 17.1,
      "filler": "G 19 9 L Si / EN ISO 14343-A",
      "gas": "M12 (Ar/CO₂)",
      "gas_flow_l_min": "11",
      "arc_on_efficiency_pct": 45,
      "confirmed": true,
      "source_wps": "WPS 12/24",
      "notes": "Confirmed."
    },
    {
      "id": "SS304-MAG-FW-MD-PB",
      "material_group": "SS-304",
      "material_spec": "X5CrNi18-10 / 1.4301",
      "joint_type": "FW",
      "throat_class": "medium",
      "throat_note": "a3 (leg ~4mm, 4+4mm plate)",
      "process": 135,
      "process_name": "MAG",
      "position": "PB",
      "speed_cm_min": 70,
      "speed_range": "70",
      "passes": 1,
      "wire_dia_mm": 1.0,
      "wire_feed_m_min": 12.2,
      "deposition_g_per_m": 107.5,
      "filler": "G 19 12 3 L Si / EN ISO 14343-A",
      "gas": "M12 (Ar/CO₂)",
      "gas_flow_l_min": "12",
      "arc_on_efficiency_pct": 45,
      "confirmed": true,
      "source_wps": "WPS 20/25",
      "notes": "Confirmed."
    },
    {
      "id": "SS316Ti-MAG-BW-PA",
      "material_group": "SS-316Ti",
      "material_spec": "X6CrNiMoTi17-12-2 / 1.4571",
      "joint_type": "BW",
      "throat_class": "—",
      "throat_note": "1/2V, 4+2.5mm plate",
      "process": 135,
      "process_name": "MAG",
      "position": "PA",
      "speed_cm_min": 80,
      "speed_range": "80",
      "passes": 1,
      "wire_dia_mm": 1.0,
      "wire_feed_m_min": 6.0,
      "deposition_g_per_m": 46.2,
      "filler": "G 19 12 3 L Si / EN ISO 14343-A",
      "gas": "M12 (Ar/CO₂)",
      "gas_flow_l_min": "11",
      "arc_on_efficiency_pct": 45,
      "confirmed": true,
      "source_wps": "WPS 22/25",
      "notes": "Confirmed."
    },
    {
      "id": "CS-MAG-FW-LG-PB",
      "material_group": "CS-S355",
      "material_spec": "S355 / 1.0553–1.0577",
      "joint_type": "FW",
      "throat_class": "large",
      "throat_note": "a4 (leg ~6mm, 6+6mm plate)",
      "process": 135,
      "process_name": "MAG",
      "position": "PB",
      "speed_cm_min": 20,
      "speed_range": "20",
      "passes": 1,
      "wire_dia_mm": 1.0,
      "wire_feed_m_min": 8.0,
      "deposition_g_per_m": 246.6,
      "filler": "G 42 4 M21 3Si1 / EN ISO 14341-A",
      "gas": "M21 (Ar/CO₂)",
      "gas_flow_l_min": "13–15",
      "arc_on_efficiency_pct": 45,
      "confirmed": true,
      "source_wps": "RP 02/25",
      "notes": "Confirmed."
    },
    {
      "id": "CS-MAG-BW-PA-P1",
      "material_group": "CS-S355",
      "material_spec": "S355 / 1.0553–1.0577",
      "joint_type": "BW",
      "throat_class": "—",
      "throat_note": "V-groove, 6mm plate, pass 1 (root)",
      "process": 135,
      "process_name": "MAG",
      "position": "PA",
      "speed_cm_min": 24,
      "speed_range": "24",
      "passes": 1,
      "wire_dia_mm": 1.0,
      "wire_feed_m_min": 10.0,
      "deposition_g_per_m": 256.9,
      "filler": "G 42 4 M21 3Si1 / EN ISO 14341-A",
      "gas": "M21 (Ar/CO₂)",
      "gas_flow_l_min": "13–15",
      "arc_on_efficiency_pct": 45,
      "confirmed": true,
      "source_wps": "RP 01/25 pass 1",
      "notes": "Confirmed. Pass 1 (root pass) of 2-pass procedure."
    },
    {
      "id": "CS-MAG-BW-PA-P2",
      "material_group": "CS-S355",
      "material_spec": "S355 / 1.0553–1.0577",
      "joint_type": "BW",
      "throat_class": "—",
      "throat_note": "V-groove, 6mm plate, pass 2 (fill/cap)",
      "process": 135,
      "process_name": "MAG",
      "position": "PA",
      "speed_cm_min": 28.1,
      "speed_range": "28.1",
      "passes": 1,
      "wire_dia_mm": 1.0,
      "wire_feed_m_min": 10.0,
      "deposition_g_per_m": 219.4,
      "filler": "G 42 4 M21 3Si1 / EN ISO 14341-A",
      "gas": "M21 (Ar/CO₂)",
      "gas_flow_l_min": "13–15",
      "arc_on_efficiency_pct": 45,
      "confirmed": true,
      "source_wps": "RP 01/25 pass 2",
      "notes": "Confirmed. Pass 2 (fill/cap) of 2-pass procedure, pulsed DC+."
    },
    {
      "id": "CS-MAG-FW-MD-PB",
      "material_group": "CS-S355",
      "material_spec": "S355 / 1.0553–1.0577",
      "joint_type": "FW",
      "throat_class": "medium",
      "throat_note": "a3 (leg ~4mm)",
      "process": 135,
      "process_name": "MAG",
      "position": "PB",
      "speed_cm_min": 28,
      "speed_range": "25–30",
      "passes": 1,
      "wire_dia_mm": 1.0,
      "wire_feed_m_min": 8.0,
      "deposition_g_per_m": 176.2,
      "filler": "G 42 4 M21 3Si1 / EN ISO 14341-A",
      "gas": "M21 (Ar/CO₂)",
      "gas_flow_l_min": "13–15",
      "arc_on_efficiency_pct": 45,
      "confirmed": false,
      "source_wps": "Reference estimate",
      "notes": "PLACEHOLDER — interpolated between RP 02/25 (a4 PB=20) and RP 01/25 (BW PA=24–28). Calibrate."
    }
  ]
}
